Repository: contrynegocios26-cyber/instagram-agent-skill

# The Instagram agent skill

Thirteen Claude skills that run an Instagram account. Free, MIT, no signup, no
API key, nothing to connect.

One of them writes your Reels off 26 hook formulas and scores the hook before
you waste a take on it. One goes and finds the reels that are actually working
in your niche and ranks them by how far each beat its own account. One writes
the caption and shows you exactly what the feed shows before the "... more".
One scores your profile out of 100 and rewrites what lost points. One plans the
week.

And one is the humanizer, which is the reason the rest are usable. It strips
the em dashes, the slop vocabulary and the invisible watermark characters out
of a draft, then scores what is left against a five-check panel before you ever
see it.

**Nothing gets posted until you say yes.** These skills write. You post.

### The swipe file

```bash
python3 swipe.py captured.tsv --out ~/.claude/instagram/swipe.md
```

Raw views are not evidence. A 2,000,000-follower account doing 400,000 views
had a quiet Tuesday. A 4,000-follower account doing 400,000 views found
something. `swipe.py` ranks on the multiple over each account's own median,
names the hook formula, and prints what separates the top third from the
bottom third.

```

SWIPE FILE  ·  4 reels  ·  4 accounts  ·  baseline: account median
==============================================================================
    60.0x  hook  57  #9  The Steal              @c                 180,000
           "steal this four line follow up it took me two years"
    37.5x  hook  86  #3  Nobody Tells You       @a                 412,000

# Jardmolas — skills da fábrica

Dezessete skills para o Claude operar, setor por setor, uma fábrica de molas
para implementos agrícolas e indústria, com especialidade em molas de fio
redondo de Inconel X-750. Feitas para a Jardmolas (Jardinópolis-SP).

Cada skill é o manual de um setor. A `jm-time-ia` é a porta de entrada: ela
coordena as outras como um time de agentes e sabe a ordem em que o trabalho
passa de um setor ao outro.

## As skills

| Skill | Setor | O que entrega | Ferramenta |
|---|---|---|---|
| `jm-time-ia` | Direção / time de IA | Coordena 16 agentes, fluxos entre setores, rotinas diária, semanal e mensal | perfil da empresa |
| `jm-estrategia-100m` | Estratégia | Plano por etapas até US$ 100 milhões, desenho da fábrica, portões de decisão, painel do dono | `plano.py` |
| `jm-engenharia-molas` | Engenharia de produto | Projeto e verificação de molas, ficha técnica, diagnóstico de falha | `mola.py` + banco de materiais |
| `jm-inconel-x750` | Ligas especiais | Têmpera, tratamento térmico por temperatura de serviço, NACE, compra do arame, fabricação | dados com fonte e grau de confiança |
| `jm-molas-valvulas` | Aplicação em válvulas | Dupla portinhola, esfera trunnion, segurança, retenções, compressores | usa `mola.py portinhola` |
| `jm-molas-agro` | Linha agrícola | Dedos, garfos, molas por máquina, catálogo de reposição, calendário de safra, canais | — |
| `jm-processos-fabricacao` | Engenharia de processo | Roteiros, alívio e envelhecimento, retífica, shot peening, acabamento, hidrogênio | — |
| `jm-pcp-producao` | PCP | Prazo, sequenciamento, capacidade, arame, indicadores | — |
| `jm-qualidade` | Qualidade | Plano de controle, rastreabilidade, data book, 8D, certificações | `capabilidade.py` |
| `jm-compras-suprimentos` | Compras e comércio exterior | Especificação de arame, cotação, importação, drawback, estoque, terceiros | — |
| `jm-comercial-orcamentos` | Comercial | Custo e preço por faixa, proposta, negociação, pós-venda | `custo.py` |
| `jm-prospeccao` | Novos negócios | Quem compra molas de X-750, segmentos, abordagem, funil, feiras | lista de compradores pesquisada |
| `jm-marketing-industrial` | Marketing | Site e SEO por aplicação, conteúdo técnico, catálogo, feiras | lista de verificação técnica |
| `jm-financeiro` | Financeiro | Custo-hora, margem, caixa, DRE, câmbio e níquel, investimento | — |
| `jm-rh-seguranca` | Pessoas e segurança | Cargos, formação de preparador, polivalência, riscos de arame e mola, NRs | — |
| `jm-manutencao` | Manutenção | Preventiva de enroladeiras e fornos, calibração, diagnóstico pela peça | — |
| `jm-catalogo` | Catálogo | Base de itens e aplicações; busca por máquina, tipo, código original e medidas; página navegável com "como medir" e pedido por WhatsApp | `catalogo.py` + modelo de página |

## As calculadoras

Todas em Python puro, sem dependências.

```bash

# mola: compressão, tração, torção, dupla portinhola, dimensionamento
python skills/jm-engenharia-molas/scripts/mola.py materiais
python skills/jm-engenharia-molas/scripts/mola.py portinhola --material x750-no1 --d 4 --De 34 \
   --Nb 14 --perna1 40 --perna2 40 --raio 95 --pre-ang 20 --abertura 85 --pino 22 --dp-alvo 1.5

# custo e preço por faixa de quantidade (arame em R$ ou em US$)
python skills/jm-comercial-orcamentos/scripts/custo.py --help

File: jardmolas/skills/jm-inconel-x750/references/dados-x750.md
# Inconel X-750 para molas — dados e grau de confiança

Levantamento feito em 10/11/2026. Nenhum documento primário pôde ser aberto
diretamente (rede da sessão bloqueada); os valores vêm de trechos devolvidos
por busca. Etiquetas:

- **[P]** trecho do boletim da Special Metals ou resumo oficial da SAE.
- **[S]** distribuidor ou fabricante de molas reproduzindo essas tabelas;
  fontes independentes concordam.
- **[NV]** não verificado — não usar em documento para cliente sem conferir.

Antes de citar um número em certificado ou proposta, confira no boletim
"INCONEL alloy X-750" da Special Metals e nas AMS 5698/5699 compradas.

## Identificação

UNS N07750 · W.Nr. 2.4669 · liga Ni-Cr endurecível por precipitação (γ').
Não confundir com UNS N07752 (variante com C e Co ≤ 0,05%) [S].

## Composição química (% em peso)

| Elemento | Limite | |
|---|---|---|
| Ni + Co | 70,0 mín. | [P] |
| Cr | 14,0–17,0 | [P] |
| Fe | 5,0–9,0 | [S] |
| Ti | 2,25–2,75 | [S] |
| Al | 0,40–1,00 | [S] |
| Nb + Ta | 0,70–1,20 | [S] |
| Mn | 1,00 máx. | [S] |
| Si | 0,50 máx. | [S] |
| Cu | 0,50 máx. | [S] |
| C | 0,08 máx. | [S] |
| Co | 1,00 máx. | [S] |
| S | 0,01 máx. | [S] |

## Propriedades físicas

| Propriedade | Valor | |
|---|---|---|
| Densidade | 8,28 g/cm³ (0,299 lb/in³) | [P] |
| Faixa de fusão | 1393–1427 °C (2540–2600 °F) | [P] |
| Coeficiente de Poisson | 0,29 | [P] |
| Módulo de elasticidade E, 20 °C | 214 GPa (31,0 × 10⁶ psi); 212–218 GPa conforme a condição | [S] |
| E a 538 °C | 184 GPa (26,7 × 10⁶ psi) | [S] |
| Módulo de cisalhamento G, 20 °C | 75,8–76,5 GPa (medido em arame/molas) **ou** 82,7 GPa (uma usina; coincide com E/2(1+ν)) | [S], divergente |
| E e G × temperatura (tabela completa) | existe no boletim (Tabela 5) | [NV] |
| Permeabilidade magnética | 1,0020 laminado a quente; 1,0035 com tratamento triplo — não magnética | [S] |

## Normas de arame

| Norma | Cobre | |
|---|---|---|
| SAE AMS 5698 | Arame têmpera No. 1, até 12,7 mm. Uso típico: molas helicoidais com ótima resistência à relaxação até 538 °C em tensões moderadas ou baixas. Rev. H (2022) mudou o título para "Solution Heat Treated, Precipitation Hardenable" | [P] |
| SAE AMS 5699 | Arame têmpera mola, redondo, quadrado e chato, até 15,9 mm. Ensaio de resposta ao envelhecimento a 649 °C ± 14 °C; ensaio de enrolamento em mandril de 4× o diâmetro | [P] |
| BS HR 505 | Citada como norma britânica de arame para a liga | [S] |
| Norma europeia de arame de mola para 2.4669 | não localizada | [NV] |
| ASTM B637, AMS 5667/5668/5670/5671 | Barras e forjados (não arame de mola) | [S] |

## Resistência à tração

Como fornecido, AMS 5699: 1310 MPa mín. até 6,35 mm; 1103 MPa mín. de 6,35 a
15,9 mm [S].

Após tratamento (tabela "Specifications for spring wire" do boletim,
reproduzida por terceiros [S]; tratada aqui como mínimo):

| Têmpera / AMS | Tratamento | Diâmetro | Rm |
|---|---|---|---|
| No. 1 / 5698 | 732 °C / 16 h | até 0,64 mm | 1069 MPa (155 ksi) |
| No. 1 / 5698 | 732 °C / 16 h | 0,64–12,7 mm | 1138 MPa (165 ksi) |
| Mola / 5699 | 650 °C / 4 h | 0,30–6,35 mm | 1517 MPa (220 ksi) |
| Mola / 5699 | 650 °C / 4 h | 6,35–10,6 mm | 1379 MPa (200 ksi) |
| Mola / 5699 | 650 °C / 4 h | 10,6–12,7 mm | 1241 MPa (180 ksi) |
| Mola / 5699 | triplo | 0,30–6,35 mm | 1034 MPa (150 ksi) |
| Mola / 5699 | triplo | 6,35–12,7 mm | 1000 MPa (145 ksi) |

Faixas típicas publicadas por usinas (não garantidas) [S]: No. 1 envelhecido
1138–1517 MPa; mola envelhecido 1241–1790 MPa; triplo 1000–1310 MPa. Os
limites escritos nas AMS (tabelas de resposta ao tratamento) não foram lidos
[NV] — o certificado do arame manda.

## Tratamentos térmicos e faixa de serviço

| Condição | Tratamento | Texto do fabricante da liga | |
|---|---|---|---|
| Mola (AMS 5699) | 650 °C (1200 °F) / 4 h, ar | "Alta resistência até cerca de 700 °F (371 °C)" | [P] |
| No. 1 (AMS 5698) | 732 °C (1350 °F) / 16 h, ar | Ótima resistência à relaxação de cerca de 700 a 850 °F (371–454 °C) e, em tensões baixas a moderadas, até cerca de 1000 °F (538 °C) | [S] |
| Mola + triplo | 1149 °C (2100 °F)/2 h ar + 843 °C (1550 °F)/24 h ar + 704 °C (1300 °F)/20 h ar | Máxima resistência à relaxação de cerca de 850–900 a 1200 °F (454–482 a 649 °C) | [S] |

Divergências entre fontes: teto do triplo 649 °C (fabricante da liga), 704 °C
(resumo da AMS 5699 e usinas americanas), 550 °C (uma usina britânica);
algumas tabelas de oficina usam 663–677 °C no envelhecimento da têmpera mola;
uma fonte cita solubilização a 1093 °C em vez de 1149 °C. Padrão da casa:
valores da tabela acima, salvo instrução do cliente.

Têmpera No. 1 ≈ 15–20% de redução a frio após o último recozimento; têmpera
mola ≈ 30–65% [S].

## Relaxação

| Dado | |
|---|---|
| Mola de têmpera No. 1, 732 °C/16 h, a 483 MPa (70 ksi) e 427 °C (800 °F), 500 h: perda de 3% | [S] |
| Mola idêntica de têmpera mola, mesmo envelhecimento, mesmas condições: 12% | [S] |
| Pré-assentamento a frio não beneficia molas para alta temperatura (aumenta o encruamento e a relaxação) | [S] |
| Limite de proporcionalidade em cisalhamento, têmpera mola + triplo: 465 MPa (67,5 ksi) | [S] |
| Curvas completas de relaxação (boletim) e relatório IST nº 152 (Nimonic 90 × X-750, com e sem assentamento a quente, 300 e 550 °C) | [NV] — vale obter o relatório |

## NACE MR0175 / ISO 15156-3

| Liga | Condição aceita para molas | Dureza máx. | |
|---|---|---|---|
| N07750 (X-750) | trabalhada a frio e envelhecida | 50 HRC | [S] (tabela de molas A.36; três fontes secundárias) |
| N07090 (Nimonic 90) | trabalhada a frio e envelhecida | 50 HRC | [S] |
| R30003 (Elgiloy/Phynox) | trabalhada a frio e envelhecida | 60 HRC | [S] |
| R30035 (MP35N) | molas | 55 HRC (51 HRC uso geral) | [S] |
| N07718 (718) | sem tabela de molas; solubilizada e envelhecida | 40 HRC | [S] |

N07750 não é aceita para peças que retêm pressão [S]. Limites ambientais da
tabela de molas e texto da edição vigente: [NV]. Referência de dureza ×
resistência de um fabricante: 41 HRC ≈ 1290 MPa; 49 HRC ≈ 1745 MPa [S].

## Tensões admissíveis de projeto

Não há valor específico para X-750 nas fontes localizadas. Usa-se a classe
"inox austenítico e ligas não ferrosas": compressão 35% de Rm sem
pré-assentamento (55–65% com, **não aplicar** a molas de X-750 para serviço
quente); torção 60% de Rm (80% com tensão residual favorável, que o
envelhecimento elimina) [S, classe genérica]. Em temperatura, a relaxação é o
critério que manda; valide por ensaio.

## Fornecedores de arame (confirmar faixa e estoque na cotação)

Special Metals/PCC (origem da liga) · Alloy Wire International (Reino Unido)
· Elgiloy Specialty Metals (EUA) · Central Wire (Canadá/EUA/Reino Unido) ·
Gibbs Interwire (EUA; têmpera mola 0,5–15,9 mm em estoque) · Fort Wayne Metals
(EUA) · Combined Metals of Chicago (EUA) · Aircraft Materials UK (AMS 5698) ·
VDM Metals (Alemanha; disponibilidade atual [NV]) · distribuidor brasileiro
anunciando arame X-750 para molas (Madiba Metals) [S, não conferido] ·
usinas e tradings chinesas [NV].

## O que falta conferir (liberar acesso ou consultar à mão)

1. Tabela 5 do boletim (E e G × temperatura) e resolver G = 76 × 82,7 GPa.
2. Tabelas de resposta ao tratamento das AMS 5698 e 5699.
3. Curvas de relaxação do boletim e o relatório IST 152.
4. Texto vigente da ISO 15156-3 para molas de N07750 (limites ambientais).
5. Faixas de bitola e prazos reais dos fornecedores; distribuidores no Brasil.
6. Práticas de lubrificação, limpeza e decapagem do guia de fabricação do
   fabricante da liga (as orientações da skill são prática geral de ligas de
   níquel).
